Repository: kastle-lab/ms-thesis-anmol

# knowledge-extraction-methods-exploration

## Repository Structure

```
knowledge-extraction-methods-exploration/
├── csv/                              # Modular representation of the schema as triples in CSVs (the names of the contained files represent the modules)
├── extracted-knowledge/              # The cleaned data-populated triples by LLMs
├── .gitignore
├── Automated-RAP-gemini.py           # Gemini-specific code for LLM pipeline to generate data-populated triples
├── Automated-RAP.ipynb               # Code for LLM pipeline to generate data-populated triples
├── L156_S2_Roy_2007.xml              # Gold standard XML used as a means of comparison
├── LICENSE
├── README.md
├── knowledge-extraction-cleaning.py  # Code to clean the data-populated triples
├── pub-extraction-eval.py            # Code to evaluate cleaned data-populated triples against publication and gold standard XML
├── publication.md                    # Publication converted into Markdown
├── triples.csv                       # Representation of the schema as triples in a CSV
```

The items contained in `extracted-knowledge/` have the following naming convention: `<model_name>-<boolean>-<boolean>-<boolean>-<boolean>-knowledge-extraction` with no extension for directories and `.csv` for files. The four booleans represent the following configurations:

1. Schema Provision (Complete = True, Modules = False)  
2. Schema Pruning (Yes = True, No = False)  
3. Literature Pruning (Yes = True, No = False)  
4. Example Provision (Yes = True, No = False)

File: extracted-knowledge/gemini-2.5-pro-False-True-False-True-knowledge-extraction/gemini-2.5-pro-False-True-False-True-ElectricalProperty-knowledge-extraction.csv
"ElectricalProperty","subClassOf","PhysicalProperty"
"DielectricBreakdownStrength","subClassOf","ElectricalProperty"
"WebullParameter","subClassOf","ElectricalProperty"
"ACDielectricDispersion","subClassOf","ElectricalProperty"
"Conductivity","subClassOf","ElectricalProperty"
"RealPermitivity","subClassOf","ElectricalProperty"
"RealPermitivity","subClassOf","ACDielectricDispersion"
"LossTangent","subClassOf","ElectricalProperty"
"LossTangent","subClassOf","ACDielectricDispersion"
"LossPermitivity","subClassOf","ElectricalProperty"
"LossPermitivity","subClassOf","ACDielectricDispersion"

File: extracted-knowledge/gemini-2.5-pro-False-True-False-True-knowledge-extraction/gemini-2.5-pro-False-True-False-True-Experiment-knowledge-extraction.csv
"exp_10.1007_s10853-006-0413-0,hasLocation,Rensselaer Polytechnic Institute"
"exp_10.1007_s10853-006-0413-0,hasLocation,University of Leicester"
"exp_10.1007_s10853-006-0413-0,hasFunding,Electric Power Research Institute"
"exp_10.1007_s10853-006-0413-0,hasCollection,"J Mater Sci (2007) 42:3789–3799""
"exp_10.1007_s10853-006-0413-0,hasProcess,Melt mixing"
"exp_10.1007_s10853-006-0413-0,hasProcess,Hot pressing"
"exp_10.1007_s10853-006-0413-0,hasProcess,Vacuum post-curing"
"exp_10.1007_s10853-006-0413-0,hasProcess,Gold sputtering"
"exp_10.1007_s10853-006-0413-0,hasProcess,Electron Paramagnetic Resonance"
"exp_10.1007_s10853-006-0413-0,hasProcess,X-ray Photoelectron Spectroscopy"
"exp_10.1007_s10853-006-0413-0,hasProcess,DC breakdown strength measurement"
"exp_10.1007_s10853-006-0413-0,hasProcess,Voltage endurance testing"
"exp_10.1007_s10853-006-0413-0,hasProcess,Dielectric spectroscopy"
"exp_10.1007_s10853-006-0413-0,hasProcess,Thermally stimulated current measurement"
"exp_10.1007_s10853-006-0413-0,hasProcess,Absorption current measurement"
"exp_10.1007_s10853-006-0413-0,hasProcess,Pulsed electroacoustic measurement"
"exp_10.1007_s10853-006-0413-0,hasComputation,Auger Scan-2 software"
"exp_10.1007_s10853-006-0413-0,hasComputation,2-parameter Weibull distribution"
"exp_10.1007_s10853-006-0413-0,hasComputation,Lichtenecker–Rother logarithmic formula"
"exp_10.1007_s10853-006-0413-0,hasComputation,Maxwell–Garnet random mixing formula"
"exp_10.1007_s10853-006-0413-0,hasComputation,Landau–Lifshitz power law formula"
"exp_10.1007_s10853-006-0413-0,hasComputation,normalization method"
"exp_10.1007_s10853-006-0413-0,hasComputation,initial rise method"
"exp_10.1007_s10853-006-0413-0,hasComputation,chain scission mechanism analysis"
"exp_10.1007_s10853-006-0413-0,hasEnvironment,Temperature: 25 C"
"exp_10.1007_s10853-006-0413-0,hasEnvironment,Temperature: 60 C"
"exp_10.1007_s10853-006-0413-0,hasEnvironment,Temperature: 70 C"
"exp_10.1007_s10853-006-0413-0,hasEnvironment,Temperature: 80 C"
"exp_10.1007_s10853-006-0413-0,hasEnvironment,Room temperature: 298 +/- 3 K"
"exp_10.1007_s10853-006-0413-0,hasEnvironment,Temperature ramp rate: 2 C/min"
"exp_10.1007_s10853-006-0413-0,hasCitation,"Nelson J, Fothergill JC (2004) Nanotechnology 15:586""
"exp_10.1007_s10853-006-0413-0,hasCitation,"Ma D, Siegel RW, Hong JI, Schadler LS, Maartensson E, Oenneby C (2004) J Mater Res 19(3):857""
"exp_10.1007_s10853-006-0413-0,hasCitation,"Nelson JK, Hu Y (2005) J Phys D (Appl Phys) 38:213""
"exp_10.1007_s10853-006-0413-0,hasCitation,"Nelson JK, Fothergill JC, Dissado LA, Peasgood W (2002) In: Proceedings of the conference on Elec Insul & Dielec Phenom, IEEE, Mexico, pp 295–298""
"exp_10.1007_s10853-006-0413-0,hasCitation,"Montanari GC, Fabiani D, Palmieri F, Kaempfer D, Thomann R, Mulhaupt R (2004) IEEE Trans Diel Elect Insul 11(5):754""
"exp_10.1007_s10853-006-0413-0,hasCitation,"Ajayan PM, Braun PV, Schadler LS (2003) In: Nanocomposite Science and Technology, Wiley-VCH Verlag, GmbH&Co. KgaA, Weinham""
"exp_10.1007_s10853-006-0413-0,hasCitation,"Tanaka T, Montanari GC, Mulhaupt R (2004) IEEE Trans Diel Elect Insul 11/5:763""
"exp_10.1007_s10853-006-0413-0,hasCitation,"Lewis TJ (1994) IEEE Trans Diel Elect Insul 1:812""
"exp_10.1007_s10853-006-0413-0,hasCitation,"Lewis TJ (2004) IEEE Trans Diel Elect Insul 11:739""
"exp_10.1007_s10853-006-0413-0,hasCitation,"Fujita F, Ruike M, Baba M (1996) Conference record of the 1996. IEEE Intl Symp Elec Ins, IEEE, San Francisco 2:738""
"exp_10.1007_s10853-006-0413-0,hasCitation,"Khalil MS, Henk PO, Henriksen M (1990) Conference record of the 1990 IEEE International Symp on Elec. Insul; IEEE, Montreal, Canada, p 268""
"exp_10.1007_s10853-006-0413-0,hasCitation,"Fothergill JC, Nelson JK, Fu M (2004) Proceedings of the IEEE Conf on Elect Insul & Diel Phenom, CEIDP, Oct. 17–20. pp 406–409""
"exp_10.1007_s10853-006-0413-0,hasCitation,"Ma D, Akpalu YA, Li Y, Siegel RW, Schadler LS (2005) J Polym Sci Part B Polym Phys 43(5):463""
"exp_10.1007_s10853-006-0413-0,hasCitation,"Malec D, Truong H, Essolbi R, Hoand TG (1998) IEEE Trans Diel Elect Insul 5/2:301""
"exp_10.1007_s10853-006-0413-0,hasCitation,"Roy M, Nelson JK, MacCrone RK, Schadler LS, Reed CW, Keefe R, Zenger W (2005) IEEE Trans Diel Elect Insul 12:629""
"exp_10.1007_s10853-006-0413-0,hasCitation,"Lunsford JH (1973) Catal Rev 8(1):135""
"exp_10.1007_s10853-006-0413-0,hasCitation,"Canet D (1996) Nuclear magnetic resonance: concepts and methods. John Wiley & Sons Inc., Chichester, New York""
"exp_10.1007_s10853-006-0413-0,hasCitation,"Dissado LA, Fothergill JC (1992) Electrical degradation and breakdown in polymers. Peter Peregrinus Ltd""
"exp_10.1007_s10853-006-0413-0,hasCitation,"Ieda M, Mizutani T, Suzuoki Y (1980) Polymers, Memoirs of the Faculty of Engineering, Nagoya University, 32/2""
"exp_10.1007_s10853-006-0413-0,hasCitation,"Peacock JA (2000) Handbook of polyethylene: structures, properties and applications. Marcel Dekker, New York""
"exp_10.1007_s10853-006-0413-0,hasCitation,"Lichtenecker K, Rother K (1931) Phys Zeit 32:255""
"exp_10.1007_s10853-006-0413-0,hasCitation,"Maxwell-Ganet JC (1904) Philos Trans Roy Soc Lond Ser A 203:385""
"exp_10.1007_s10853-006-0413-0,hasCitation,"Landau LD, Lifshitz EM (1984) Electrodynamics of continuous media, 2nd edn. Pergamon Press, Oxford""
"exp_10.1007_s10853-006-0413-0,hasCitation,"Jonscher AK (1983) Dielectric relaxation of solids. Chelsea Dielectric Press""
"exp_10.1007_s10853-006-0413-0,hasCitation,"O’Konski J (1960) J Phys Chem 64:605""
"exp_10.1007_s10853-006-0413-0,hasCitation,"Maeta S, Sakaguchi K (1980) Jpn J Appl Phys 19/3:519""
"exp_10.1007_s10853-006-0413-0,hasCitation,"Van Turnhout J (1975) Thermally stimulated discharge for polymer electrets. Elsevier, Amsterdam""
"exp_10.1007_s10853-006-0413-0,hasCitation,"Raju GG (2003) Dielectrics in electric fields. Marcel Dekker, New York""
"exp_10.1007_s10853-006-0413-0,hasCitation,"Many A, Rakavy G (1962) Theory of transient-space-charge-limited currents in solids in the presence of trapping. Phys Rev 126/6:1980""
"exp_10.1007_s10853-006-0413-0,hasCitation,"Roy M, Nelson JK, Schadler LS, Zou C, Fothergill JC (2005) Ann Rep conf on Electrical Insulation and Dielectric Phenomenon, IEEE, pp 183–186""
"exp_10.1007_s10853-006-0413-0,hasCitation,"Artbauer J (1996) J Phys D Appl Phys 29:446""

File: extracted-knowledge/gemini-2.5-pro-False-True-False-True-knowledge-extraction/gemini-2.5-pro-False-True-False-True-Material-knowledge-extraction.csv
"base polyethylene,hasComponent,antioxidants"
"base polyethylene,hasComponent,dicumyl peroxide (DCP)"
"XLPE + micron scale silica,hasComponent,XLPE"
"XLPE + micron scale silica,hasComponent,Micron Scale silica"
"XLPE + untreated nanosilica,hasComponent,XLPE"
"XLPE + untreated nanosilica,hasComponent,Nanoscale silica"
"XLPE + AEAPS treated nanosilica,hasComponent,XLPE"
"XLPE + AEAPS treated nanosilica,hasComponent,AEAPS treated nanosilica"
"XLPE + HMDS treated nanosilica,hasComponent,XLPE"
"XLPE + HMDS treated nanosilica,hasComponent,HMDS treated nanosilica"
"XLPE + TES treated nanosilica,hasComponent,XLPE"
"XLPE + TES treated nanosilica,hasComponent,TES treated nanosilica"
"AEAPS treated nanosilica,hasParentMaterial,Nanoscale silica"
"HMDS treated nanosilica,hasParentMaterial,Nanoscale silica"
"TES treated nanosilica,hasParentMaterial,Nanoscale silica"
"XLPE,hasProperty,crystallinity: ~40%"
"XLPE + micron scale silica,hasProperty,crystallinity: ~40%"
"XLPE + untreated nanosilica,hasProperty,crystallinity: ~40%"
"XLPE + AEAPS treated nanosilica,hasProperty,crystallinity: ~40%"
"XLPE + HMDS treated nanosilica,hasProperty,crystallinity: ~40%"
"XLPE + TES treated nanosilica,hasProperty,crystallinity: ~60%"
"XLPE + untreated nanosilica,hasProperty,nanoparticle loading: 5 wt%"
"XLPE + AEAPS treated nanosilica,hasProperty,nanoparticle loading: 5 wt%"
"XLPE + HMDS treated nanosilica,hasProperty,nanoparticle loading: 5 wt%"
"XLPE + TES treated nanosilica,hasProperty,nanoparticle loading: 5 wt%"
"Polyethylene–SiO2 composites,hasPhysicalProcess,melt mixing"
"Polyethylene–SiO2 composites,hasPhysicalProcess,hot pressing"
"Polyethylene–SiO2 composites,hasPhysicalProcess,slow cooling"
"Polyethylene–SiO2 composites,hasPhysicalProcess,post-curing under vacuum"
"Polyethylene–SiO2 composites,hasPhysicalProcess,gold sputtering"
"XLPE,hasPhysicalProcess,hot pressing"
"XLPE,hasPhysicalProcess,slow cooling"
"XLPE,hasPhysicalProcess,post-curing under vacuum"
"XLPE,hasPhysicalProcess,gold sputtering"
"Micron Scale silica,hasProperty,Peak EPR signal: 550 a.u."
"XLPE + micron scale silica,hasProperty,Peak EPR signal: 1600 a.u."
"Nanoscale silica,hasProperty,Peak EPR signal: 6000 a.u."
"XLPE + untreated nanosilica,hasProperty,Peak EPR signal: 6600 a.u."
"AEAPS treated nanosilica,hasProperty,Peak EPR signal: 250 a.u."
"XLPE + AEAPS treated nanosilica,hasProperty,Peak EPR signal: 1600 a.u."
"HMDS treated nanosilica,hasProperty,Peak EPR signal: 550 a.u."
"XLPE + HMDS treated nanosilica,hasProperty,Peak EPR signal: 600 a.u."
"TES treated nanosilica,hasProperty,Peak EPR signal: 550 a.u."
"XLPE + TES treated nanosilica,hasProperty,Peak EPR signal: 1300 a.u."
"Nanoscale silica,hasProperty,stoichiometry (SiOx): x ~ 1.3"
"Micron Scale silica,hasProperty,stoichiometry (SiOx): x ~ 1.3"
"surface treated nanosilica,hasProperty,stoichiometry (SiOx): x ~ 1.1"
"XLPE,hasProperty,characteristic breakdown strength at 25 °C: 269 kV/mm"
"XLPE,hasProperty,characteristic breakdown strength at 60 °C: 183 kV/mm"
"XLPE,hasProperty,characteristic breakdown strength at 70 °C: 129 kV/mm"
"XLPE,hasProperty,characteristic breakdown strength at 80 °C: 79 kV/mm"
"XLPE + untreated nanosilica,hasProperty,characteristic breakdown strength at 25 °C: 314 kV/mm"
"XLPE + untreated nanosilica,hasProperty,characteristic breakdown strength at 60 °C: 260 kV/mm"
"XLPE + untreated nanosilica,hasProperty,characteristic breakdown strength at 70 °C: 213 kV/mm"
"XLPE + untreated nanosilica,hasProperty,characteristic breakdown strength at 80 °C: 83 kV/mm"
"XLPE + AEAPS treated nanosilica,hasProperty,characteristic breakdown strength at 25 °C: 400 kV/mm"
"XLPE + AEAPS treated nanosilica,hasProperty,characteristic breakdown strength at 60 °C: 266 kV/mm"
"XLPE + AEAPS treated nanosilica,hasProperty,characteristic breakdown strength at 70 °C: 263 kV/mm"
"XLPE + AEAPS treated nanosilica,hasProperty,characteristic breakdown strength at 80 °C: 134 kV/mm"
"XLPE + HMDS treated nanosilica,hasProperty,characteristic breakdown strength at 25 °C: 336 kV/mm"
"XLPE + HMDS treated nanosilica,hasProperty,characteristic breakdown strength at 60 °C: 225 kV/mm"
"XLPE + HMDS treated nanosilica,hasProperty,characteristic breakdown strength at 70 °C: 208 kV/mm"
"XLPE + HMDS treated nanosilica,hasProperty,characteristic breakdown strength at 80 °C: 128 kV/mm"
"XLPE + TES treated nanosilica,hasProperty,characteristic breakdown strength at 25 °C: 446 kV/mm"
"XLPE + TES treated nanosilica,hasProperty,characteristic breakdown strength at 60 °C: 422 kV/mm"
"XLPE + TES treated nanosilica,hasProperty,characteristic breakdown strength at 70 °C: 344 kV/mm"
"XLPE + TES treated nanosilica,hasProperty,characteristic breakdown strength at 80 °C: 220 kV/mm"
"XLPE,hasProperty,permittivity at 25 °C and 60 Hz: 2.2"
"XLPE + micron scale silica,hasProperty,permittivity at 25 °C and 60 Hz: 3.14"
"XLPE + untreated nanosilica,hasProperty,activation energy (dielectric spectroscopy): 0.18 ± 0.05 eV"
"XLPE + AEAPS treated nanosilica,hasProperty,activation energy (dielectric spectroscopy): 0.34 ± 0.07 eV"
"XLPE + HMDS treated nanosilica,hasProperty,activation energy (dielectric spectroscopy): 0.31 ± 0.04 eV"
"XLPE + TES treated nanosilica,hasProperty,activation energy (dielectric spectroscopy): 0.18 ± 0.09 eV"
"XLPE + micron scale silica,hasProperty,activation energy (dielectric spectroscopy): 0.28 ± 0.06 eV"
"XLPE,hasProperty,TSC peak temperature (C4): ~54 °C"
"XLPE + micron scale silica,hasProperty,TSC peak temperature (C4): ~54 °C"
"XLPE + untreated nanosilica,hasProperty,TSC peak temperature (C4): ~54 °C"
"XLPE + untreated nanosilica,hasProperty,TSC peak temperature: 78 °C"
"XLPE + TES treated nanosilica,hasProperty,TSC peak temperature: ~59 °C"
"XLPE + AEAPS treated nanosilica,hasProperty,TSC peak temperature (C4): 51 °C"
"XLPE + HMDS treated nanosilica,hasProperty,TSC peak temperature (C4): 47 °C"
"XLPE + AEAPS treated nanosilica,hasProperty,TSC peak temperature: 91 °C"
"XLPE + HMDS treated nanosilica,hasProperty,TSC peak temperature: 91 °C"
"XLPE + untreated nanosilica,hasProperty,trap depth (C4 peak): 1.1 ± 0.1 eV"
"XLPE + untreated nanosilica,hasProperty,trap depth (C5 peak): 0.37 ± 0.1 eV"
"XLPE + micron scale silica,hasProperty,trap depth (C4 peak): 1.1 ± 0.1 eV"
"XLPE + micron scale silica,hasProperty,trap depth (C5 peak): 0.35 ± 0.1 eV"
"XLPE + TES treated nanosilica,hasProperty,trap depth (C4 peak): 1.12 ± 0.1 eV"
"XLPE + TES treated nanosilica,hasProperty,trap depth (C5 peak): 0.41 ± 0.1 eV"
"XLPE + AEAPS treated nanosilica,hasProperty,trap depth (C4 peak): 1.12 ± 0.1 eV"
"XLPE + AEAPS treated nanosilica,hasProperty,trap depth (C5 peak): 2.4 ± 0.1 eV"
"XLPE + HMDS treated nanosilica,hasProperty,trap depth (C4 peak): 1.14 ± 0.1 eV"
"XLPE + HMDS treated nanosilica,hasProperty,trap depth (C5 peak): 2.0 ± 0.1 eV"
"XLPE,hasProperty,charge injection threshold field (positive): 13 kV/mm"
"XLPE,hasProperty,charge injection threshold field (negative): -13 kV/mm"
"XLPE + Micron Scale silica,hasProperty,charge injection threshold field (positive): 15 kV/mm"
"XLPE + Micron Scale silica,hasProperty,charge injection threshold field (negative): -13 kV/mm"
"XLPE + untreated nanoscale silica,hasProperty,charge injection threshold field (positive): 12 kV/mm"
"XLPE + untreated nanoscale silica,hasProperty,charge injection threshold field (negative): -14 kV/mm"
"XLPE + HMDS treated nanoscale silica,hasProperty,charge injection threshold field (positive): 29 kV/mm"
"XLPE + HMDS treated nanoscale silica,hasProperty,charge injection threshold field (negative): -29 kV/mm"
"XLPE + TES treated nanoscale silica,hasProperty,charge injection threshold field (positive): 25 kV/mm"
"XLPE + TES treated nanoscale silica,hasProperty,charge injection threshold field (negative): -26 kV/mm"
"silica/XLPE nanodielectrics,hasProject,Electric Power Research Institute support"

File: extracted-knowledge/gemini-2.5-pro-False-True-False-True-knowledge-extraction/gemini-2.5-pro-False-True-False-True-MechanicalProperty-knowledge-extraction.csv
"Breakdown strength","isMeasuredUnderCondition","Temperature: 25 °C"
"Breakdown strength","isMeasuredUnderCondition","Temperature: 60 °C"
"Breakdown strength","isMeasuredUnderCondition","Temperature: 70 °C"
"Breakdown strength","isMeasuredUnderCondition","Temperature: 80 °C"
"Breakdown strength","isMeasuredUnderCondition","ramp rate: 500 V/s"
"Voltage endurance","isMeasuredUnderCondition","frequency: 60 Hz"
"Dielectric permittivity","isMeasuredUnderCondition","Temperature: 25 °C"
"Dielectric permittivity","isMeasuredUnderCondition","Temperature: 60 °C"
"Dielectric permittivity","isMeasuredUnderCondition","Temperature: 70 °C"
"Dielectric permittivity","isMeasuredUnderCondition","Temperature: 80 °C"
"loss tangent","isMeasuredUnderCondition","Temperature: 25 °C"
"loss tangent","isMeasuredUnderCondition","Temperature: 60 °C"
"loss tangent","isMeasuredUnderCondition","Temperature: 70 °C"
"loss tangent","isMeasuredUnderCondition","Temperature: 80 °C"
"Thermally stimulated current","isMeasuredUnderCondition","Poling temperature: 60 °C"
"Thermally stimulated current","isMeasuredUnderCondition","temperature ramp rate: 2 °C/min"
"Thermally stimulated current","isMeasuredUnderCondition","temperature range: 40 °C to 100 °C"
"Absorption current","isMeasuredUnderCondition","temperature: room temperature"
"Absorption current","isMeasuredUnderCondition","applied field: 2 kV/mm"
"Absorption current","isMeasuredUnderCondition","electric field range: 10⁵ V/m to 3 * 10⁷ V/m"
"Absorption current","isMeasuredUnderCondition","time: 10⁴ s"
"Carrier mobility","isMeasuredUnderCondition","field range: 0.1-9 kV/mm"
"Dielectric permittivity","isMeasuredUnderCondition","frequency range: 10⁻³ Hz to 10⁶ Hz"
"loss tangent","isMeasuredUnderCondition","frequency range: 10⁻³ Hz to 10⁶ Hz"
