Repository: kastle-lab/ms-thesis-anmol

# knowledge-extraction-methods-exploration

## Repository Structure

```
knowledge-extraction-methods-exploration/
├── csv/                              # Modular representation of the schema as triples in CSVs (the names of the contained files represent the modules)
├── extracted-knowledge/              # The cleaned data-populated triples by LLMs
├── .gitignore
├── Automated-RAP-gemini.py           # Gemini-specific code for LLM pipeline to generate data-populated triples
├── Automated-RAP.ipynb               # Code for LLM pipeline to generate data-populated triples
├── L156_S2_Roy_2007.xml              # Gold standard XML used as a means of comparison
├── LICENSE
├── README.md
├── knowledge-extraction-cleaning.py  # Code to clean the data-populated triples
├── pub-extraction-eval.py            # Code to evaluate cleaned data-populated triples against publication and gold standard XML
├── publication.md                    # Publication converted into Markdown
├── triples.csv                       # Representation of the schema as triples in a CSV
```

The items contained in `extracted-knowledge/` have the following naming convention: `<model_name>-<boolean>-<boolean>-<boolean>-<boolean>-knowledge-extraction` with no extension for directories and `.csv` for files. The four booleans represent the following configurations:

1. Schema Provision (Complete = True, Modules = False)  
2. Schema Pruning (Yes = True, No = False)  
3. Literature Pruning (Yes = True, No = False)  
4. Example Provision (Yes = True, No = False)

File: extracted-knowledge/gemini-2.5-pro-True-True-False-True-triples-knowledge-extraction.csv
"Roy_et_al_2007","hasTitle","Candidate mechanisms controlling the electrical characteristics of silica/XLPE nanodielectrics"
"Roy_et_al_2007","hasAuthor","Mihir Roy"
"Roy_et_al_2007","hasAuthor","J. Keith Nelson"
"Roy_et_al_2007","hasAuthor","R. K. MacCrone"
"Roy_et_al_2007","hasAuthor","L. S. Schadler"
"Roy_et_al_2007","hasJournal","J Mater Sci"
"Roy_et_al_2007","hasPublicationYear","2007"
"Roy_et_al_2007",":volume","42"
"Roy_et_al_2007",":doi","10.1007/s10853-006-0413-0"
"Roy_et_al_2007",";pageStart","3789"
"Roy_et_al_2007",":pageEnd","3799"
"Silica/XLPE_nanodielectrics_study","hasLocation","Rensselaer Polytechnic Institute"
"Silica/XLPE_nanodielectrics_study","hasFunding","EPRI_funding"
"EPRI_funding","asString","Electric Power Research Institute"
"Silica/XLPE_nanodielectrics_study","hasProcess","vacuum drying"
"Silica/XLPE_nanodielectrics_study","hasProcess","melt mixing"
"Silica/XLPE_nanodielectrics_study","hasProcess","hot pressing"
"Silica/XLPE_nanodielectrics_study","hasProcess","post-curing"
"Silica/XLPE_nanodielectrics_study","hasProcess","metallization"
"Silica/XLPE_nanodielectrics_study","hasProcess","Electron Paramagnetic Resonance"
"Silica/XLPE_nanodielectrics_study","hasProcess","X-ray Photoelectron Spectroscopy"
"Silica/XLPE_nanodielectrics_study","hasProcess","DC breakdown strength measurement"
"Silica/XLPE_nanodielectrics_study","hasProcess","Long-term voltage endurance tests"
"Silica/XLPE_nanodielectrics_study","hasProcess","Dielectric spectroscopic measurements"
"Silica/XLPE_nanodielectrics_study","hasProcess","Thermally stimulated current measurements"
"Silica/XLPE_nanodielectrics_study","hasProcess","Absorption current measurements"
"XLPE","hasComponent","antioxidants"
"XLPE","hasComponent","dicumyl peroxide (DCP)"
"Polyethylene–SiO2 composites","hasComponent","polyethylene"
"Polyethylene–SiO2 composites","hasComponent","SiO2"
"nanoparticle_composition","hasValue","5 wt%"
"XLPE + untreated nanosilica","hasProperty","nanoparticle_composition"
"XLPE + AEAPS treated nanosilica","hasProperty","nanoparticle_composition"
"XLPE + HMDS treated nanosilica","hasProperty","nanoparticle_composition"
"XLPE + TES treated nanosilica","hasProperty","nanoparticle_composition"
"vacuum drying","hasCondition","24 h"
"melt mixing","hasDescription","melt mixed until the aggregate size was less than 100 nm"
"post-curing","hasCondition","under vacuum"
"metallization","hasDescription","sputtered gold"
"Electron Paramagnetic Resonance","hasEquipment","Bruker ER 042 EPR spectrometer"
"Electron Paramagnetic Resonance","hasCondition","frequency in the range 9.77 GHz"
"X-ray Photoelectron Spectroscopy","hasEquipment","Perkin Elmer (Model # 5500)"
"X-ray Photoelectron Spectroscopy","hasCondition","MgK a monochromatic radiation"
"DC breakdown strength measurement","hasCondition","ramp rate of 500 V/s"
"Long-term voltage endurance tests","hasCondition","60 Hz alternating voltage"
"Long-term voltage endurance tests","hasCondition","inter-electrode distance of ~2 mm"
"Dielectric spectroscopic measurements","hasEquipment","Novocontrol Alpha Analyzer (type K)"
"Dielectric spectroscopic measurements","hasEquipment","Novocontrol active BDS-1200 sample cell"
"Thermally stimulated current measurements","hasCondition","poling temperature of 60 C"
"Thermally stimulated current measurements","hasCondition","temperature ramp rate of 2 C/min"
"Absorption current measurements","hasEquipment","Keithley 8009 Resistivity Test Fixture"
"Absorption current measurements","hasCondition","room temperature (298 ± 3 K)"
"Absorption current measurements","hasCondition","electric fields from 10^5 V/m to 3*10^7 V/m"
"XLPE","hasProperty","percent crystallinity: 40%"
"XLPE + Micron Scale silica","hasProperty","percent crystallinity: 40%"
"XLPE + untreated nanosilica","hasProperty","percent crystallinity: 40%"
"XLPE + AEAPS treated nanosilica","hasProperty","percent crystallinity: 40%"
"XLPE + HMDS treated nanosilica","hasProperty","percent crystallinity: 40%"
"XLPE + TES treated nanosilica","hasProperty","percent crystallinity: 60%"
"XLPE","hasProperty","Characteristic breakdown voltage: 269 kV/mm"
"Characteristic breakdown voltage: 269 kV/mm","isMeasuredUnderCondition","Temperature: 25 C"
"XLPE","hasProperty","Weibull shape parameter: 2.49"
"Weibull shape parameter: 2.49","isMeasuredUnderCondition","Temperature: 25 C"
"XLPE","hasProperty","Characteristic breakdown voltage: 183 kV/mm"
"Characteristic breakdown voltage: 183 kV/mm","isMeasuredUnderCondition","Temperature: 60 C"
"XLPE","hasProperty","Weibull shape parameter: 2.65"
"Weibull shape parameter: 2.65","isMeasuredUnderCondition","Temperature: 60 C"
"XLPE","hasProperty","Characteristic breakdown voltage: 129 kV/mm"
"Characteristic breakdown voltage: 129 kV/mm","isMeasuredUnderCondition","Temperature: 70 C"
"XLPE","hasProperty","Weibull shape parameter: 3.66"
"Weibull shape parameter: 3.66","isMeasuredUnderCondition","Temperature: 70 C"
"XLPE","hasProperty","Characteristic breakdown voltage: 79 kV/mm"
"Characteristic breakdown voltage: 79 kV/mm","isMeasuredUnderCondition","Temperature: 80 C"
"XLPE","hasProperty","Weibull shape parameter: 3.84"
"Weibull shape parameter: 3.84","isMeasuredUnderCondition","Temperature: 80 C"
"XLPE + untreated nanosilica","hasProperty","Characteristic breakdown voltage: 314 kV/mm"
"Characteristic breakdown voltage: 314 kV/mm","isMeasuredUnderCondition","Temperature: 25 C"
"XLPE + untreated nanosilica","hasProperty","Weibull shape parameter: 2.07"
"Weibull shape parameter: 2.07","isMeasuredUnderCondition","Temperature: 25 C"
"XLPE + untreated nanosilica","hasProperty","Characteristic breakdown voltage: 260 kV/mm"
"Characteristic breakdown voltage: 260 kV/mm","isMeasuredUnderCondition","Temperature: 60 C"
"XLPE + untreated nanosilica","hasProperty","Weibull shape parameter: 2.27"
"Weibull shape parameter: 2.27","isMeasuredUnderCondition","Temperature: 60 C"
"XLPE + untreated nanosilica","hasProperty","Characteristic breakdown voltage: 213 kV/mm"
"Characteristic breakdown voltage: 213 kV/mm","isMeasuredUnderCondition","Temperature: 70 C"
"XLPE + untreated nanosilica","hasProperty","Weibull shape parameter: 2.49"
"Weibull shape parameter: 2.49","isMeasuredUnderCondition","Temperature: 70 C"
"XLPE + untreated nanosilica","hasProperty","Characteristic breakdown voltage: 83 kV/mm"
"Characteristic breakdown voltage: 83 kV/mm","isMeasuredUnderCondition","Temperature: 80 C"
"XLPE + untreated nanosilica","hasProperty","Weibull shape parameter: 3.09"
"Weibull shape parameter: 3.09","isMeasuredUnderCondition","Temperature: 80 C"
"XLPE + AEAPS treated nanosilica","hasProperty","Characteristic breakdown voltage: 400 kV/mm"
"Characteristic breakdown voltage: 400 kV/mm","isMeasuredUnderCondition","Temperature: 25 C"
"XLPE + AEAPS treated nanosilica","hasProperty","Weibull shape parameter: 1.69"
"Weibull shape parameter: 1.69","isMeasuredUnderCondition","Temperature: 25 C"
"XLPE + AEAPS treated nanosilica","hasProperty","Characteristic breakdown voltage: 266 kV/mm"
"Characteristic breakdown voltage: 266 kV/mm","isMeasuredUnderCondition","Temperature: 60 C"
"XLPE + AEAPS treated nanosilica","hasProperty","Weibull shape parameter: 2.20"
"Weibull shape parameter: 2.20","isMeasuredUnderCondition","Temperature: 60 C"
"XLPE + AEAPS treated nanosilica","hasProperty","Characteristic breakdown voltage: 263 kV/mm"
"Characteristic breakdown voltage: 263 kV/mm","isMeasuredUnderCondition","Temperature: 70 C"
"XLPE + AEAPS treated nanosilica","hasProperty","Weibull shape parameter: 1.79"
"Weibull shape parameter: 1.79","isMeasuredUnderCondition","Temperature: 70 C"
"XLPE + AEAPS treated nanosilica","hasProperty","Characteristic breakdown voltage: 134 kV/mm"
"Characteristic breakdown voltage: 134 kV/mm","isMeasuredUnderCondition","Temperature: 80 C"
"XLPE + AEAPS treated nanosilica","hasProperty","Weibull shape parameter: 2.11"
"Weibull shape parameter: 2.11","isMeasuredUnderCondition","Temperature: 80 C"
"XLPE + HMDS treated nanosilica","hasProperty","Characteristic breakdown voltage: 336 kV/mm"
"Characteristic breakdown voltage: 336 kV/mm","isMeasuredUnderCondition","Temperature: 25 C"
"XLPE + HMDS treated nanosilica","hasProperty","Weibull shape parameter: 1.69"
"Weibull shape parameter: 1.69","isMeasuredUnderCondition","Temperature: 25 C"
"XLPE + HMDS treated nanosilica","hasProperty","Characteristic breakdown voltage: 225 kV/mm"
"Characteristic breakdown voltage: 225 kV/mm","isMeasuredUnderCondition","Temperature: 60 C"
"XLPE + HMDS treated nanosilica","hasProperty","Weibull shape parameter: 1.97"
"Weibull shape parameter: 1.97","isMeasuredUnderCondition","Temperature: 60 C"
"XLPE + HMDS treated nanosilica","hasProperty","Characteristic breakdown voltage: 208 kV/mm"
"Characteristic breakdown voltage: 208 kV/mm","isMeasuredUnderCondition","Temperature: 70 C"
"XLPE + HMDS treated nanosilica","hasProperty","Weibull shape parameter: 2.14"
"Weibull shape parameter: 2.14","isMeasuredUnderCondition","Temperature: 70 C"
"XLPE + HMDS treated nanosilica","hasProperty","Characteristic breakdown voltage: 128 kV/mm"
"Characteristic breakdown voltage: 128 kV/mm","isMeasuredUnderCondition","Temperature: 80 C"
"XLPE + HMDS treated nanosilica","hasProperty","Weibull shape parameter: 2.09"
"Weibull shape parameter: 2.09","isMeasuredUnderCondition","Temperature: 80 C"
"XLPE + TES treated nanosilica","hasProperty","Characteristic breakdown voltage: 446 kV/mm"
"Characteristic breakdown voltage: 446 kV/mm","isMeasuredUnderCondition","Temperature: 25 C"
"XLPE + TES treated nanosilica","hasProperty","Weibull shape parameter: 1.73"
"Weibull shape parameter: 1.73","isMeasuredUnderCondition","Temperature: 25 C"
"XLPE + TES treated nanosilica","hasProperty","Characteristic breakdown voltage: 422 kV/mm"
"Characteristic breakdown voltage: 422 kV/mm","isMeasuredUnderCondition","Temperature: 60 C"
"XLPE + TES treated nanosilica","hasProperty","Weibull shape parameter: 2.22"
"Weibull shape parameter: 2.22","isMeasuredUnderCondition","Temperature: 60 C"
"XLPE + TES treated nanosilica","hasProperty","Characteristic breakdown voltage: 344 kV/mm"
"Characteristic breakdown voltage: 344 kV/mm","isMeasuredUnderCondition","Temperature: 70 C"
"XLPE + TES treated nanosilica","hasProperty","Weibull shape parameter: 2.17"
"Weibull shape parameter: 2.17","isMeasuredUnderCondition","Temperature: 70 C"
"XLPE + TES treated nanosilica","hasProperty","Characteristic breakdown voltage: 220 kV/mm"
"Characteristic breakdown voltage: 220 kV/mm","isMeasuredUnderCondition","Temperature: 80 C"
"XLPE + TES treated nanosilica","hasProperty","Weibull shape parameter: 2.87"
"Weibull shape parameter: 2.87","isMeasuredUnderCondition","Temperature: 80 C"
"XLPE + 5% untreated nanosilica","hasProperty","Activation energy: 0.18 ± 0.05 eV"
"XLPE + 5% AEAPS treated nanosilica","hasProperty","Activation energy: 0.34 ± 0.07 eV"
"XLPE + 5% HMDS-treated nanosilica","hasProperty","Activation energy: 0.31 ± 0.04 eV"
"XLPE + 5% TES treated nanosilica","hasProperty","Activation energy: 0.18 ± 0.09 eV"
"XLPE + 5% microsilica","hasProperty","Activation energy: 0.28 ± 0.06 eV"
"Microcomposite","hasProperty","TSC peak temperature: ~54 C"
"Untreated nanocomposite","hasProperty","TSC peak temperature: ~54 C"
"Untreated nanocomposite","hasProperty","TSC peak temperature: 78 C"
"TES nanocomposite","hasProperty","TSC peak temperature: ~59 C"
"AEAPS nanocomposites","hasProperty","TSC peak temperature: 51 C"
"HMDS nanocomposite","hasProperty","TSC peak temperature: 47 C"
"AEAPS nanocomposites","hasProperty","TSC peak temperature: 91 C"
"HMDS nanocomposite","hasProperty","TSC peak temperature: 91 C"
"Untreated nanocomposite","hasProperty","Trap depth (C5 peak): 0.37 ± 0.1 eV"
"Untreated nanocomposite","hasProperty","Trap depth (C4 peak): 1.1 ± 0.1 eV"
"Microcomposite","hasProperty","Trap depth (C5 peak): 0.35 ± 0.1 eV"
"Microcomposite","hasProperty","Trap depth (C4 peak): 1.1 ± 0.1 eV"
"Vinylsilane-treated nanocomposite","hasProperty","Trap depth (C5 peak): 0.41 ± 0.1 eV"
"Vinylsilane-treated nanocomposite","hasProperty","Trap depth (C4 peak): 1.12 ± 0.1 eV"
"Aminosilane-treated nanocomposite","hasProperty","Trap depth (C5 peak): 2.4 ± 0.1 eV"
"Aminosilane-treated nanocomposite","hasProperty","Trap depth (C4 peak): 1.12 ± 0.1 eV"
"HMDS-treated nanocomposite","hasProperty","Trap depth (C5 peak): 2.0 ± 0.1 eV"
"HMDS-treated nanocomposite","hasProperty","Trap depth (C4 peak): 1.14 ± 0.1 eV"
"XLPE","hasProperty","Threshold field (positive): 13 kV/mm"
"XLPE","hasProperty","Threshold field (negative): -13 kV/mm"
"XLPE + Micron Scale silica","hasProperty","Threshold field (positive): 15 kV/mm"
"XLPE + Micron Scale silica","hasProperty","Threshold field (negative): -13 kV/mm"
"XLPE + untreated nanoscale silica","hasProperty","Threshold field (positive): 12 kV/mm"
"XLPE + untreated nanoscale silica","hasProperty","Threshold field (negative): -14 kV/mm"
"XLPE + HMDS treated nanoscale silica","hasProperty","Threshold field (positive): 29 kV/mm"
"XLPE + HMDS treated nanoscale silica","hasProperty","Threshold field (negative): -29 kV/mm"
"XLPE + TES treated nanoscale silica","hasProperty","Threshold field (positive): 25 kV/mm"
"XLPE + TES treated nanoscale silica","hasProperty","Threshold field (negative): -26 kV/mm"
